Repository: FAIRmat-NFDI/nomad-analysis

# NOMAD Analysis

NOMAD Analysis is a community-developed plugin to support analysis workflows in
[NOMAD Oasis](https://nomad-lab.eu/prod/v1/docs/reference/glossary.html#deployment-nomad-oasis) deployments.
It contains a collections of ELN schemas and functionalities to enable users to
create, share, and run analysis on NOMAD entries.

## Features

- **Jupyter Analysis**: Create analysis ELNs linked with Jupyter Notebooks, with seamless access to NOMAD entries.
- **Jupyter Analysis Templates**: Define reusable notebook structures to standardize analyses across entries.
- **NOMAD Actions from ELN**: Run specialized processing pipelines directly from the ELN.
- **Extensible Schemas**: Easily extend the provided schemas to fit your specific analysis needs.

## Quick Start

### Documentation

Visit the [Documentation](https://fairmat-nfdi.github.io/nomad-analysis/) to explore:

- How-to Guides: Task-oriented instructions
- Tutorials: Step-by-step learning guides (coming soon)
- Case Studies: Real-world analysis examples (coming soon)
- Explanation: Background knowledge and concepts (coming soon)
- Reference: Technical documentation

### Add the plugin to your Oasis

Follow the [Installation and Usage Guide](https://fairmat-nfdi.github.io/nomad-analysis/how_to/install_and_add_to_your_oasis.html) to add the plugin to your Oasis instance.

File: src/nomad_analysis/example_uploads/auto_xrd/All_CIFs/AllCuxPXSx_CollCode22451.cif

#(C) 2024 by FIZ Karlsruhe - Leibniz Institute for Information Infrastructure.  All rights reserved.
data_22451-ICSD
_database_code_ICSD 22451
_audit_creation_date 2021-08-01
_chemical_name_common 'Heptacopper hexathiophosphate'
_chemical_formula_structural 'Cu7 P S6'
_chemical_formula_sum 'Cu7 P1 S6'
_exptl_crystal_density_diffrn 4.91
_citation_title

;
The copper argyrodites Cu$_{7-n}$PS$_{6-n}$Br$_n$. Crystal growth, structures
and ionic conductivity
;
loop_
_citation_id
_citation_journal_full
_citation_year
_citation_journal_volume
_citation_page_first
_citation_page_last
_citation_journal_id_ASTM
primary 'Solid State Ionics' 2019 341 1 9 SSIOD3
loop_
_citation_author_citation_id
_citation_author_name
primary 'Pogodin, A.I.'
primary 'Filep, M.J.'
primary 'Malakhovska, T.O.'
primary 'Sabov, M.Yu.'
primary 'Sidey, V.I.'
primary 'Kokhan, O.P.'
primary 'Studenyak, I.P.'
_cell_length_a 9.668
_cell_length_b 9.668
_cell_length_c 9.668
_cell_angle_alpha 90.
_cell_angle_beta 90.
_cell_angle_gamma 90.
_cell_volume 903.67
_cell_formula_units_Z 4
_space_group_name_H-M_alt 'P 21 3'
_space_group_IT_number 198
loop_
_space_group_symop_id
_space_group_symop_operation_xyz
1 '-z+1/2, -x, y+1/2'
2 '-y+1/2, -z, x+1/2'
3 '-x+1/2, -y, z+1/2'
4 '-z, x+1/2, -y+1/2'
5 '-y, z+1/2, -x+1/2'
6 '-x, y+1/2, -z+1/2'
7 'z+1/2, -x+1/2, -y'
8 'y+1/2, -z+1/2, -x'
9 'x+1/2, -y+1/2, -z'
10 'z, x, y'
11 'y, z, x'
12 'x, y, z'
loop_
_atom_type_symbol
_atom_type_oxidation_number
S2- -2
P5+ 5
Cu1+ 1
loop_
_atom_site_label
_atom_site_type_symbol
_atom_site_symmetry_multiplicity
_atom_site_Wyckoff_symbol
_atom_site_fract_x
_atom_site_fract_y
_atom_site_fract_z
_atom_site_B_iso_or_equiv
_atom_site_occupancy
S1 S2- 4 a 0.4707 0.4707 0.4707 5.484 0.964
S2 S2- 12 b 0.1361 -0.1078 0.131 0.5 1
S3 S2- 4 a 0.1408 0.3592 0.6408 0.5 1
S4 S2- 4 a 0.2376 0.2376 0.2376 0.5 1
P1 P5+ 4 a 0.2643 0.2357 0.7643 0.5 1
Cu1 Cu1+ 12 b 0.0637 0.235 0.4263 2.006 0.943
Cu2 Cu1+ 12 b -0.0275 -0.0119 0.2698 0.5 0.732
Cu3 Cu1+ 12 b 0.0722 0.0787 0.2755 0.261 0.347
Cu4 Cu1+ 4 a 0.3659 0.3659 0.3659 5.501 0.927
#End of TTdata_22451-ICSD

File: src/nomad_analysis/example_uploads/auto_xrd/All_CIFs/AllCuxPXSx_CollCode24530.cif

#(C) 2024 by FIZ Karlsruhe - Leibniz Institute for Information Infrastructure.  All rights reserved.
data_24530-ICSD
_database_code_ICSD 24530
_audit_creation_date 1980-01-01
_chemical_name_common 'Copper(I) tetrathiophosphate'
_chemical_formula_structural 'Cu3 P S4'
_chemical_formula_sum 'Cu3 P1 S4'
_chemical_name_structure_type Enargite#Cu3AsS4
_exptl_crystal_density_diffrn 3.92
_citation_title 'La struttura del tiofosfato rameoso'
loop_
_citation_id
_citation_journal_full
_citation_year
_citation_journal_volume
_citation_page_first
_citation_page_last
_citation_journal_id_ASTM
primary 'Gazzetta Chimica Italiana' 1948 78 283 285 GCITA9
loop_
_citation_author_citation_id
_citation_author_name
primary 'Ferrari, A.'
primary 'Cavalca, L.'
_cell_length_a 6.46(2)
_cell_length_b 7.43(2)
_cell_length_c 6.18(2)
_cell_angle_alpha 90.
_cell_angle_beta 90.
_cell_angle_gamma 90.
_cell_volume 296.63
_cell_formula_units_Z 2
_space_group_name_H-M_alt 'P n m 21'
_space_group_IT_number 31
loop_
_space_group_symop_id
_space_group_symop_operation_xyz
1 '-x, y+1/2, z+1/2'
2 '-x, -y+1/2, z+1/2'
3 'x, -y, z'
4 'x, y, z'
loop_
_atom_type_symbol
_atom_type_oxidation_number
Cu1+ 1
P5+ 5
S2- -2
loop_
_atom_site_label
_atom_site_type_symbol
_atom_site_symmetry_multiplicity
_atom_site_Wyckoff_symbol
_atom_site_fract_x
_atom_site_fract_y
_atom_site_fract_z
_atom_site_B_iso_or_equiv
_atom_site_occupancy
Cu1 Cu1+ 2 a 0.165 0 0.5 . 1.
Cu2 Cu1+ 4 b 0.333 0.245 0.99 . 1.
P1 P5+ 2 a 0.82 0 0 . 1.
S1 S2- 2 a 0.83 0 0.36 . 1.
S2 S2- 2 a 0.14 0 0.875 . 1.
S3 S2- 4 b 0.33 0.255 0.367 . 1.
#End of TTdata_24530-ICSD

File: src/nomad_analysis/example_uploads/auto_xrd/All_CIFs/AllCuxPXSx_CollCode29705.cif

#(C) 2024 by FIZ Karlsruhe - Leibniz Institute for Information Infrastructure.  All rights reserved.
data_29705-ICSD
_database_code_ICSD 29705
_audit_creation_date 2021-08-01
_chemical_name_common 'Tricopper tetrathiohosphate'
_chemical_formula_structural 'Cu3 P S4'
_chemical_formula_sum 'Cu3 P1 S4'
_chemical_name_structure_type Enargite#Cu3AsS4
_exptl_crystal_density_diffrn 4.14
_diffrn_ambient_temperature 293.
_citation_title

;
A series of M$_3$PS$_4$ (M = Ag, Cu and Ag/Cu) thiophosphates with
diamond-like structures exhibiting large second harmonic generation responses
and moderate ion conductivities
;
loop_
_citation_id
_citation_journal_full
_citation_year
_citation_journal_volume
_citation_page_first
_citation_page_last
_citation_journal_id_ASTM
primary 'Dalton Transactions' 2021 50 4129 4132 DTARAF
loop_
_citation_author_citation_id
_citation_author_name
primary 'Yang, Ya'
primary 'Zhang, Bingbing'
primary 'Wu, Xiaowen'
primary 'Wu, Kui'
_cell_length_a 7.2789(16)
_cell_length_b 6.3341(14)
_cell_length_c 6.0828(14)
_cell_angle_alpha 90
_cell_angle_beta 90
_cell_angle_gamma 90
_cell_volume 280.44
_cell_formula_units_Z 2
_space_group_name_H-M_alt 'P m n 21'
_space_group_IT_number 31
loop_
_space_group_symop_id
_space_group_symop_operation_xyz
1 'x+1/2, -y, z+1/2'
2 '-x+1/2, -y, z+1/2'
3 '-x, y, z'
4 'x, y, z'
loop_
_atom_type_symbol
_atom_type_oxidation_number
Cu1+ 1
S2- -2
P5+ 5
loop_
_atom_site_label
_atom_site_type_symbol
_atom_site_symmetry_multiplicity
_atom_site_Wyckoff_symbol
_atom_site_fract_x
_atom_site_fract_y
_atom_site_fract_z
_atom_site_U_iso_or_equiv
_atom_site_occupancy
Cu1 Cu1+ 2 a 0.5 0.35265(11) 0.58397(16) 0.0181(3) 1
Cu2 Cu1+ 4 b 0.24561(5) -0.17858(7) 0.57297(12) 0.0163(2) 1
S1 S2- 4 b 0.23320(13) 0.16833(16) 0.6968(3) 0.0087(3) 1
S2 S2- 2 a 0. 0.3177(3) 0.2447(3) 0.0086(4) 1
S3 S2- 2 a 0. 0.6281(3) 0.7040(3) 0.0087(4) 1
P1 P5+ 2 a 0. 0.3231(2) 0.5853(4) 0.0057(3) 1
loop_
_atom_site_aniso_label
_atom_site_aniso_type_symbol
_atom_site_aniso_U_11
_atom_site_aniso_U_22
_atom_site_aniso_U_33
_atom_site_aniso_U_12
_atom_site_aniso_U_13
_atom_site_aniso_U_23
Cu1 Cu1+ 0.0201(4) 0.0174(4) 0.0167(5) 0. 0. -0.0028(5)
Cu2 Cu1+ 0.0172(3) 0.0163(3) 0.0156(4) 0.00127(19) -0.0002(2) 0.0011(3)
S1 S2- 0.0075(5) 0.0084(6) 0.0101(8) 0.0015(4) -0.0011(5) -0.0001(4)
S2 S2- 0.0102(8) 0.0106(8) 0.0051(9) 0. 0. 0.0002(6)
S3 S2- 0.0108(7) 0.0058(8) 0.0096(9) 0. 0. -0.0007(7)
P1 P5+ 0.0062(6) 0.0054(7) 0.0055(8) 0. 0. -0.0009(7)
#End of TTdata_29705-ICSD

File: src/nomad_analysis/example_uploads/auto_xrd/All_CIFs/AllCuxPXSx_CollCode412240.cif

#(C) 2024 by FIZ Karlsruhe - Leibniz Institute for Information Infrastructure.  All rights reserved.
data_412240-ICSD
_database_code_ICSD 412240
_audit_creation_date 2002-10-01
_audit_update_record 2013-02-01
_chemical_name_common 'Tricopper tetrathiophosphate(V)'
_chemical_formula_structural 'Cu3 (P S4)'
_chemical_formula_sum 'Cu3 P1 S4'
_chemical_name_structure_type Enargite#Cu3AsS4
_exptl_crystal_density_diffrn 4.14
_citation_title

;
Refinement of the crystal structures of Cu3 P S4 and Cu3 Sb S4 and a comment
on normal tetrahedral structures
;
loop_
_citation_id
_citation_journal_full
_citation_year
_citation_journal_volume
_citation_page_first
_citation_page_last
_citation_journal_id_ASTM
primary 'Zeitschrift fuer Kristallographie' 2002 217 51 54 ZEKRDZ
loop_
_citation_author_citation_id
_citation_author_name
primary 'Pfitzner, A.'
primary 'Reiser, S.'
_cell_length_a 7.2817(11)
_cell_length_b 6.3387(10)
_cell_length_c 6.0746(10)
_cell_angle_alpha 90.
_cell_angle_beta 90.
_cell_angle_gamma 90.
_cell_volume 280.38
_cell_formula_units_Z 2
_space_group_name_H-M_alt 'P m n 21'
_space_group_IT_number 31
loop_
_space_group_symop_id
_space_group_symop_operation_xyz
1 'x+1/2, -y, z+1/2'
2 '-x+1/2, -y, z+1/2'
3 '-x, y, z'
4 'x, y, z'
loop_
_atom_type_symbol
_atom_type_oxidation_number
Cu1+ 1
P5+ 5
S2- -2
loop_
_atom_site_label
_atom_site_type_symbol
_atom_site_symmetry_multiplicity
_atom_site_Wyckoff_symbol
_atom_site_fract_x
_atom_site_fract_y
_atom_site_fract_z
_atom_site_B_iso_or_equiv
_atom_site_occupancy
Cu1 Cu1+ 2 a 0 0.64755(12) 0.09834(11) . 1.
Cu2 Cu1+ 4 b 0.74561(5) 0.17836(7) 0.08730(8) . 1.
P1 P5+ 2 a 0 0.32341(14) 0.5999(3) . 1.
S1 S2- 2 a 0 0.31751(18) 0.2584(3) . 1.
S2 S2- 2 a 0 0.6281(2) 0.7176(2) . 1.
S3 S2- 4 b 0.73302(11) 0.83200(12) 0.2102(2) . 1.
loop_
_atom_site_aniso_label
_atom_site_aniso_type_symbol
_atom_site_aniso_U_11
_atom_site_aniso_U_22
_atom_site_aniso_U_33
_atom_site_aniso_U_12
_atom_site_aniso_U_13
_atom_site_aniso_U_23
Cu1 Cu1+ 0.0196(3) 0.0175(3) 0.0157(4) 0 0 0.0025(3)
Cu2 Cu1+ 0.0171(3) 0.0156(3) 0.0167(4) -0.00099(12) -0.00017(14) -0.00052(19)
P1 P5+ 0.0052(5) 0.0048(5) 0.0045(5) 0 0 0.0001(3)
S1 S2- 0.0102(5) 0.0124(5) 0.0041(6) 0 0 -0.0006(3)
S2 S2- 0.0103(4) 0.0063(5) 0.0080(6) 0 0 -0.0010(4)
S3 S2- 0.0082(3) 0.0097(4) 0.0103(5) -0.0012(2) -0.0007(3) 0.0003(2)
#End of TTdata_412240-ICSD

File: src/nomad_analysis/example_uploads/auto_xrd/All_CIFs/AllCuxPXSx_CollCode430200.cif

#(C) 2024 by FIZ Karlsruhe - Leibniz Institute for Information Infrastructure.  All rights reserved.
data_430200-ICSD
_database_code_ICSD 430200
_audit_creation_date 2016-08-01
_chemical_name_common 'Dicopper hexathiodiphosphate'
_chemical_formula_structural 'Cu2 P2 S6'
_chemical_formula_sum 'Cu2 P2 S6'
_exptl_crystal_density_diffrn 3.04
_diffrn_ambient_temperature 293.
_citation_title
'Synthesis and characterization of copper hexathiometadiphosphate Cu2P2S6'
loop_
_citation_id
_citation_journal_full
_citation_year
_citation_journal_volume
_citation_page_first
_citation_page_last
_citation_journal_id_ASTM
primary 'Zeitschrift fuer Anorganische und Allgemeine Chemie' 2016 642 356 360
ZAACAB
loop_
_citation_author_citation_id
_citation_author_name
primary 'Kuhn, Alexander'
primary 'Schoop, Leslie M.'
primary 'Eger, Roland'
primary 'Lotsch, Bettina V.'
_cell_length_a 5.2565(7)
_cell_length_b 5.2565(7)
_cell_length_c 15.066(3)
_cell_angle_alpha 90.
_cell_angle_beta 90.
_cell_angle_gamma 90.
_cell_volume 416.28
_cell_formula_units_Z 2
_space_group_name_H-M_alt 'P 42/m n m'
_space_group_IT_number 136
loop_
_space_group_symop_id
_space_group_symop_operation_xyz
1 '-y+1/2, x+1/2, -z+1/2'
2 'y+1/2, -x+1/2, -z+1/2'
3 'y, x, -z'
4 '-y, -x, -z'
5 'y+1/2, -x+1/2, z+1/2'
6 '-y+1/2, x+1/2, z+1/2'
7 '-y, -x, z'
8 'y, x, z'
9 'x+1/2, -y+1/2, -z+1/2'
10 '-x+1/2, y+1/2, -z+1/2'
11 'x, y, -z'
12 '-x, -y, -z'
13 '-x+1/2, y+1/2, z+1/2'
14 'x+1/2, -y+1/2, z+1/2'
15 '-x, -y, z'
16 'x, y, z'
loop_
_atom_type_symbol
_atom_type_oxidation_number
S2- -2
Cu1+ 1
P5+ 5
loop_
_atom_site_label
_atom_site_type_symbol
_atom_site_symmetry_multiplicity
_atom_site_Wyckoff_symbol
_atom_site_fract_x
_atom_site_fract_y
_atom_site_fract_z
_atom_site_U_iso_or_equiv
_atom_site_occupancy
S1 S2- 4 f 0.21041(13) 0.21041(13) 0. 0.0153(2) 1
S2 S2- 8 j -0.23553(14) 0.23553(14) 0.15972(4) 0.01562(16) 1
Cu1 Cu1+ 4 d 0. 0.5 0.25 0.02258(15) 1
P1 P5+ 4 e 0. 0. 0.09438(6) 0.01168(19) 1
loop_
_atom_site_aniso_label
_atom_site_aniso_type_symbol
_atom_site_aniso_U_11
_atom_site_aniso_U_22
_atom_site_aniso_U_33
_atom_site_aniso_U_12
_atom_site_aniso_U_13
_atom_site_aniso_U_23
S1 S2- 0.0172(3) 0.0172(3) 0.0115(4) -0.0078(4) 0. 0.
S2 S2- 0.0155(2) 0.0155(2) 0.0159(3) -0.0004(3) 0.00343(17) -0.00343(17)
Cu1 Cu1+ 0.02285(18) 0.02285(18) 0.0220(3) 0. 0. 0.
P1 P5+ 0.0131(3) 0.0131(3) 0.0088(4) -0.0009(5) 0. 0.
#End of TTdata_430200-ICSD

File: src/nomad_analysis/example_uploads/auto_xrd/All_CIFs/AllCuxPXSx_CollCode628635.cif

#(C) 2024 by FIZ Karlsruhe - Leibniz Institute for Information Infrastructure.  All rights reserved.
data_628635-ICSD
_database_code_ICSD 628635
_audit_creation_date 2013-02-01
_audit_update_record 2020-02-01
_chemical_name_common 'Tricopper(I) tetrathiophosphate'
_chemical_formula_structural 'Cu3 (P S4)'
_chemical_formula_sum 'Cu3 P1 S4'
_chemical_name_structure_type Enargite#Cu3AsS4
_exptl_crystal_density_diffrn 4.15
_citation_title

;
The crystal structure of Cu3PSe4 and other ternary normal tetrahedral
structure compounds with composition 13564
;
_publ_section_comment 'Cell and Type only determined'
loop_
_citation_id
_citation_journal_full
_citation_year
_citation_journal_volume
_citation_page_first
_citation_page_last
_citation_journal_id_ASTM
primary

;
Acta Crystallographica, Section B: Structural Crystallography and Crystal
Chemistry
; 1972 28 3672 3674 ACBCAR
loop_
_citation_author_citation_id
_citation_author_name
primary 'Garin, J.'
primary 'Parthe, E.'
_cell_length_a 7.296(2)
_cell_length_b 6.319(2)
_cell_length_c 6.072(2)
_cell_angle_alpha 90.
_cell_angle_beta 90.
_cell_angle_gamma 90.
_cell_volume 279.94
_cell_formula_units_Z 2
_space_group_name_H-M_alt 'P m n 21'
_space_group_IT_number 31
loop_
_space_group_symop_id
_space_group_symop_operation_xyz
1 'x+1/2, -y, z+1/2'
2 '-x+1/2, -y, z+1/2'
3 '-x, y, z'
4 'x, y, z'
loop_
_atom_type_symbol
_atom_type_oxidation_number
P5+ 5
Cu1+ 1
S2- -2
loop_
_atom_site_label
_atom_site_type_symbol
_atom_site_symmetry_multiplicity
_atom_site_Wyckoff_symbol
_atom_site_fract_x
_atom_site_fract_y
_atom_site_fract_z
_atom_site_B_iso_or_equiv
_atom_site_occupancy
P1 P5+ 2 a 0 0.827 0 . 1.
Cu1 Cu1+ 2 a 0 0.151 0.498 . 1.
Cu2 Cu1+ 4 b 0.247 0.326 0.987 . 1.
S1 S2- 2 a 0 0.823 0.645 . 1.
S2 S2- 2 a 0 0.144 0.117 . 1.
S3 S2- 4 b 0.26 0.336 0.619 . 1.
#End of TTdata_628635-ICSD

File: src/nomad_analysis/example_uploads/auto_xrd/All_CIFs/AllCuxPXSx_CollCode628636.cif

#(C) 2024 by FIZ Karlsruhe - Leibniz Institute for Information Infrastructure.  All rights reserved.
data_628636-ICSD
_database_code_ICSD 628636
_audit_creation_date 2020-08-01
_chemical_name_common 'Copper(I) phosphorus sulfide'
_chemical_formula_structural '(Cu P) S2'
_chemical_formula_sum 'Cu1 P1 S2'
_chemical_name_structure_type Wurtzite#ZnS(2H)
_exptl_crystal_density_diffrn 3.75
_citation_title

;
Sur deux sÃ©ries de composÃ©s ternaires, dÃ©rivÃ©s du bore: CuBS$_2$ et CuBSe$_2$,
et dÃ©rivÃ©s du phosphore: CuPS$_2$ et CuPSe$_2$
;
_publ_section_comment 'Cell and Type only determined'
loop_
_citation_id
_citation_journal_full
_citation_year
_citation_journal_volume
_citation_page_first
_citation_page_last
_citation_journal_id_ASTM
primary "Comptes Rendus Hebdomadaires des Seances de l'Academie des Sciences"
1963 257 3919 3922 COREAF
loop_
_citation_author_citation_id
_citation_author_name
primary 'Kamsu Kom, Jacques'
primary 'Flahaut, Jean'
primary 'Domange, Louis'
_cell_length_a 3.652
_cell_length_b 3.652
_cell_length_c 6.085
_cell_angle_alpha 90.
_cell_angle_beta 90.
_cell_angle_gamma 120.
_cell_volume 70.28
_cell_formula_units_Z 1
_space_group_name_H-M_alt 'P 63 m c'
_space_group_IT_number 186
loop_
_space_group_symop_id
_space_group_symop_operation_xyz
1 '-x, -x+y, z+1/2'
2 'x-y, -y, z+1/2'
3 'y, x, z+1/2'
4 'x-y, x, z+1/2'
5 'y, -x+y, z+1/2'
6 '-x, -y, z+1/2'
7 'x, x-y, z'
8 '-x+y, y, z'
9 '-y, -x, z'
10 '-x+y, -x, z'
11 '-y, x-y, z'
12 'x, y, z'
loop_
_atom_type_symbol
_atom_type_oxidation_number
Cu1+ 1
P3+ 3
S2- -2
loop_
_atom_site_label
_atom_site_type_symbol
_atom_site_symmetry_multiplicity
_atom_site_Wyckoff_symbol
_atom_site_fract_x
_atom_site_fract_y
_atom_site_fract_z
_atom_site_B_iso_or_equiv
_atom_site_occupancy
Cu1 Cu1+ 2 b 0.3333 0.6667 0 . 0.5
P1 P3+ 2 b 0.3333 0.6667 0 . 0.5
S1 S2- 2 b 0.3333 0.6667 0.381 . 1.
#End of TTdata_628636-ICSD

File: src/nomad_analysis/example_uploads/auto_xrd/All_CIFs/AllCuxPXSx_CollCode628639.cif

#(C) 2024 by FIZ Karlsruhe - Leibniz Institute for Information Infrastructure.  All rights reserved.
data_628639-ICSD
_database_code_ICSD 628639
_audit_creation_date 2012-02-01
_audit_update_record 2019-02-01
_chemical_name_common 'Heptacopper tetrathiophosphate(V) disulfide'
_chemical_formula_structural 'Cu7 (P S4) S2'
_chemical_formula_sum 'Cu7 P1 S6'
_chemical_name_structure_type Ag7PSe4Se2
_exptl_crystal_density_diffrn 4.91
_citation_title
'The argyrodites - A new family of tetrahedrally close-packed structures'
_publ_section_comment 'Cell and Type only determined'
loop_
_citation_id
_citation_journal_full
_citation_year
_citation_journal_volume
_citation_page_first
_citation_page_last
_citation_journal_id_ASTM
primary 'Materials Research Bulletin' 1979 14 241 248 MRBUAC
loop_
_citation_author_citation_id
_citation_author_name
primary 'Kuhs, W.F.'
primary 'Nitsche, R.'
primary 'Scheunemann, K.'
_cell_length_a 9.669(2)
_cell_length_b 9.669(2)
_cell_length_c 9.669(2)
_cell_angle_alpha 90.
_cell_angle_beta 90.
_cell_angle_gamma 90.
_cell_volume 903.95
_cell_formula_units_Z 4
_space_group_name_H-M_alt 'P 21 3'
_space_group_IT_number 198
loop_
_space_group_symop_id
_space_group_symop_operation_xyz
1 '-z+1/2, -x, y+1/2'
2 '-y+1/2, -z, x+1/2'
3 '-x+1/2, -y, z+1/2'
4 '-z, x+1/2, -y+1/2'
5 '-y, z+1/2, -x+1/2'
6 '-x, y+1/2, -z+1/2'
7 'z+1/2, -x+1/2, -y'
8 'y+1/2, -z+1/2, -x'
9 'x+1/2, -y+1/2, -z'
10 'z, x, y'
11 'y, z, x'
12 'x, y, z'
loop_
_atom_type_symbol
_atom_type_oxidation_number
Cu1+ 1
P5+ 5
S2- -2
loop_
_atom_site_label
_atom_site_type_symbol
_atom_site_symmetry_multiplicity
_atom_site_Wyckoff_symbol
_atom_site_fract_x
_atom_site_fract_y
_atom_site_fract_z
_atom_site_B_iso_or_equiv
_atom_site_occupancy
Cu1 Cu1+ 12 b 0.075 0.403 0.265 . 1.
Cu2 Cu1+ 12 b 0.227 0.482 0.491 . 1.
Cu3 Cu1+ 4 a 0.146 0.146 0.146 . 1.
P1 P5+ 4 a 0.743 0.743 0.743 . 1.
S1 S2- 4 a 0.626 0.626 0.626 . 1.
S2 S2- 12 b 0.123 0.628 0.142 . 1.
S3 S2- 4 a 0.28 0.28 0.28 . 1.
S4 S2- 4 a 0.013 0.013 0.013 . 1.
#End of TTdata_628639-ICSD

File: src/nomad_analysis/example_uploads/auto_xrd/All_CIFs/AllCuxPXSx_CollCode656975.cif

#(C) 2024 by FIZ Karlsruhe - Leibniz Institute for Information Infrastructure.  All rights reserved.
data_656975-ICSD
_database_code_ICSD 656975
_audit_creation_date 2020-08-01
_chemical_name_common 'Tricopper(I) tetrathio-phosphate'
_chemical_formula_structural 'Cu3 (P S4)'
_chemical_formula_sum 'Cu3 P1 S4'
_chemical_name_structure_type Enargite#Cu3AsS4
_exptl_crystal_density_diffrn 4.15
_citation_title

;
Ternary chalcogenide systems X: The quasiternary system
Ag$_2$S-Cu$_2$S-P$_4$S$_{10}$
;
_publ_section_comment 'Cell and Type only determined'
loop_
_citation_id
_citation_journal_full
_citation_year
_citation_journal_volume
_citation_page_first
_citation_page_last
_citation_journal_id_ASTM
primary 'Journal of Thermal Analysis' 1991 37 1289 1298 JTHEA9
loop_
_citation_author_citation_id
_citation_author_name
primary 'Blachnik, R.'
primary 'Gather, B.'
primary 'Andrae, E.'
_cell_length_a 7.2967(6)
_cell_length_b 6.3265(4)
_cell_length_c 6.0722(8)
_cell_angle_alpha 90.
_cell_angle_beta 90.
_cell_angle_gamma 90.
_cell_volume 280.31
_cell_formula_units_Z 2
_space_group_name_H-M_alt 'P m n 21'
_space_group_IT_number 31
loop_
_space_group_symop_id
_space_group_symop_operation_xyz
1 'x+1/2, -y, z+1/2'
2 '-x+1/2, -y, z+1/2'
3 '-x, y, z'
4 'x, y, z'
loop_
_atom_type_symbol
_atom_type_oxidation_number
P5+ 5
Cu1+ 1
S2- -2
loop_
_atom_site_label
_atom_site_type_symbol
_atom_site_symmetry_multiplicity
_atom_site_Wyckoff_symbol
_atom_site_fract_x
_atom_site_fract_y
_atom_site_fract_z
_atom_site_B_iso_or_equiv
_atom_site_occupancy
P1 P5+ 2 a 0 0.827 0 . 1.
Cu1 Cu1+ 2 a 0 0.151 0.498 . 1.
Cu2 Cu1+ 4 b 0.247 0.326 0.987 . 1.
S1 S2- 2 a 0 0.823 0.645 . 1.
S2 S2- 2 a 0 0.144 0.117 . 1.
S3 S2- 4 b 0.26 0.336 0.619 . 1.
#End of TTdata_656975-ICSD

File: src/nomad_analysis/example_uploads/auto_xrd/All_CIFs/AllCuxPX_CollCode15056.cif

#(C) 2024 by FIZ Karlsruhe - Leibniz Institute for Information Infrastructure.  All rights reserved.
data_15056-ICSD
_database_code_ICSD 15056
_audit_creation_date 1980-01-01
_audit_update_record 2013-02-01
_chemical_name_common 'Copper(I) phosphide'
_chemical_formula_structural 'Cu3 P'
_chemical_formula_sum 'Cu3 P1'
_chemical_name_structure_type LaF3(P63cm)#Cu3P
_exptl_crystal_density_diffrn 7.37
_citation_title 'The crystal structure of Cu3 P'
loop_
_citation_id
_citation_journal_full
_citation_year
_citation_journal_volume
_citation_page_first
_citation_page_last
_citation_journal_id_ASTM
primary 'Acta Chemica Scandinavica ' 1972 26 2777 2787 ACSAA4
loop_
_citation_author_citation_id
_citation_author_name
primary 'Olofsson, O.'
_cell_length_a 6.9593(5)
_cell_length_b 6.9593(5)
_cell_length_c 7.143(1)
_cell_angle_alpha 90.
_cell_angle_beta 90.
_cell_angle_gamma 120.
_cell_volume 299.6
_cell_formula_units_Z 6
_space_group_name_H-M_alt 'P 63 c m'
_space_group_IT_number 185
loop_
_space_group_symop_id
_space_group_symop_operation_xyz
1 'x, x-y, z+1/2'
2 '-x+y, y, z+1/2'
3 '-y, -x, z+1/2'
4 'x-y, x, z+1/2'
5 'y, -x+y, z+1/2'
6 '-x, -y, z+1/2'
7 '-x, -x+y, z'
8 'x-y, -y, z'
9 'y, x, z'
10 '-x+y, -x, z'
11 '-y, x-y, z'
12 'x, y, z'
loop_
_atom_type_symbol
_atom_type_oxidation_number
Cu1+ 1
P3- -3
loop_
_atom_site_label
_atom_site_type_symbol
_atom_site_symmetry_multiplicity
_atom_site_Wyckoff_symbol
_atom_site_fract_x
_atom_site_fract_y
_atom_site_fract_z
_atom_site_B_iso_or_equiv
_atom_site_occupancy
Cu1 Cu1+ 6 c 0.2806(2) 0 0.0765(4) . 1.
Cu2 Cu1+ 6 c 0.3761(2) 0 0.4246(3) . 1.
Cu3 Cu1+ 4 b 0.3333 0.6667 0.1998(4) . 1.
Cu4 Cu1+ 2 a 0 0 0.3213(4) . 1.
P1 P3- 6 c 0.3322(3) 0 0.75 . 1.
loop_
_atom_site_aniso_label
_atom_site_aniso_type_symbol
_atom_site_aniso_beta_11
_atom_site_aniso_beta_22
_atom_site_aniso_beta_33
_atom_site_aniso_beta_12
_atom_site_aniso_beta_13
_atom_site_aniso_beta_23
Cu1 Cu1+ 0.0127(2) 0.0103(2) 0.0036(2) 0.0052(1) 0.0008(2) 0
Cu2 Cu1+ 0.0141(2) 0.0300(5) 0.0045(2) 0.0150(3) 0.0026(2) 0
Cu3 Cu1+ 0.0059(1) 0.0059(1) 0.0181(4) 0.0029(1) 0 0
Cu4 Cu1+ 0.0057(2) 0.0057(2) 0.0085(3) 0.0029(1) 0 0
P1 P3- 0.0047(2) 0.0046(3) 0.0024(2) 0.0023(2) -0.0004(1) 0
#End of TTdata_15056-ICSD

File: src/nomad_analysis/example_uploads/auto_xrd/All_CIFs/AllCuxPX_CollCode16247.cif

#(C) 2024 by FIZ Karlsruhe - Leibniz Institute for Information Infrastructure.  All rights reserved.
data_16247-ICSD
_database_code_ICSD 16247
_audit_creation_date 1980-01-01
_audit_update_record 2016-02-01
_chemical_name_common 'Copper(I) phosphide - HT'
_chemical_formula_structural 'Cu3 P'
_chemical_formula_sum 'Cu3 P1'
_chemical_name_structure_type Cu3P
_exptl_crystal_density_diffrn 7.06
_diffrn_ambient_temperature 833.
_citation_title 'Ternaere Phasen des Lithiums mit Kupfer und Phosphor'
loop_
_citation_id
_citation_journal_full
_citation_year
_citation_journal_volume
_citation_page_first
_citation_page_last
_citation_journal_id_ASTM
primary 'Zeitschrift fuer Anorganische und Allgemeine Chemie (1950) (DE)' 1971
385 177 201 ZAACAB
loop_
_citation_author_citation_id
_citation_author_name
primary 'Schlenger, H.'
primary 'Jacobs, H.'
primary 'Juza, R.'
_cell_length_a 4.092
_cell_length_b 4.092
_cell_length_c 7.186
_cell_angle_alpha 90.
_cell_angle_beta 90.
_cell_angle_gamma 120.
_cell_volume 104.21
_cell_formula_units_Z 2
_space_group_name_H-M_alt 'P -3 m 1'
_space_group_IT_number 164
loop_
_space_group_symop_id
_space_group_symop_operation_xyz
1 'x-y, -y, -z'
2 '-x, -x+y, -z'
3 'y, x, -z'
4 'x-y, x, -z'
5 'y, -x+y, -z'
6 '-x, -y, -z'
7 '-x+y, y, z'
8 'x, x-y, z'
9 '-y, -x, z'
10 '-x+y, -x, z'
11 '-y, x-y, z'
12 'x, y, z'
loop_
_atom_type_symbol
_atom_type_oxidation_number
Cu1+ 1
P3- -3
loop_
_atom_site_label
_atom_site_type_symbol
_atom_site_symmetry_multiplicity
_atom_site_Wyckoff_symbol
_atom_site_fract_x
_atom_site_fract_y
_atom_site_fract_z
_atom_site_B_iso_or_equiv
_atom_site_occupancy
Cu1 Cu1+ 2 c 0 0 0.2 . 1.
Cu2 Cu1+ 2 d 0.3333 0.6667 0.58 . 1.
Cu3 Cu1+ 2 d 0.3333 0.6667 -0.04 . 1.
P1 P3- 2 d 0.3333 0.6667 0.29 . 1.
#End of TTdata_16247-ICSD

File: src/nomad_analysis/example_uploads/auto_xrd/All_CIFs/AllCuxPX_CollCode16841.cif

#(C) 2024 by FIZ Karlsruhe - Leibniz Institute for Information Infrastructure.  All rights reserved.
data_16841-ICSD
_database_code_ICSD 16841
_audit_creation_date 1984-09-06
_audit_update_record 2006-04-01
_chemical_name_common 'Copper(I) phosphide'
_chemical_formula_structural 'Cu3 P'
_chemical_formula_sum 'Cu3 P1'
_chemical_name_structure_type Cu3As(HT)
_exptl_crystal_density_diffrn 7.11
_citation_title 'The crystal structure of Cu3 As and Cu3 P'
loop_
_citation_id
_citation_journal_full
_citation_year
_citation_journal_volume
_citation_page_first
_citation_page_last
_citation_journal_id_ASTM
primary 'Arkiv foer Kemi, Mineralogi och Geologi' 1938 12 1 15 AKMGAE
loop_
_citation_author_citation_id
_citation_author_name
primary 'Steenberg, B.'
_cell_length_a 7.084
_cell_length_b 7.084
_cell_length_c 7.149
_cell_angle_alpha 90.
_cell_angle_beta 90.
_cell_angle_gamma 120.
_cell_volume 310.69
_cell_formula_units_Z 6
_space_group_name_H-M_alt 'P -3 c 1'
_space_group_IT_number 165
loop_
_space_group_symop_id
_space_group_symop_operation_xyz
1 'x-y, -y, -z+1/2'
2 '-x, -x+y, -z+1/2'
3 'y, x, -z+1/2'
4 'x-y, x, -z'
5 'y, -x+y, -z'
6 '-x, -y, -z'
7 '-x+y, y, z+1/2'
8 'x, x-y, z+1/2'
9 '-y, -x, z+1/2'
10 '-x+y, -x, z'
11 '-y, x-y, z'
12 'x, y, z'
loop_
_atom_type_symbol
_atom_type_oxidation_number
Cu1+ 1
P3- -3
loop_
_atom_site_label
_atom_site_type_symbol
_atom_site_symmetry_multiplicity
_atom_site_Wyckoff_symbol
_atom_site_fract_x
_atom_site_fract_y
_atom_site_fract_z
_atom_site_B_iso_or_equiv
_atom_site_occupancy
Cu1 Cu1+ 2 b 0 0 0 . 1.
Cu2 Cu1+ 4 d 0.3333 0.6667 0.17 . 1.
Cu3 Cu1+ 12 g 0.69 0.07 0.08 . 1.
P1 P3- 6 f 0.38 0 0.25 . 1.
#End of TTdata_16841-ICSD

File: src/nomad_analysis/example_uploads/auto_xrd/All_CIFs/AllCuxPX_CollCode198370.cif

#(C) 2024 by FIZ Karlsruhe - Leibniz Institute for Information Infrastructure.  All rights reserved.
data_198370-ICSD
_database_code_ICSD 198370
_audit_creation_date 2018-08-01
_chemical_name_common 'Copper phosphide (3/1)'
_chemical_formula_structural 'Cu3 P'
_chemical_formula_sum 'Cu3 P1'
_chemical_name_structure_type Cu3As(HT)
_exptl_crystal_density_diffrn 7.15
_citation_title 'The crystal structure of Cu3As and Cu3P'
loop_
_citation_id
_citation_journal_full
_citation_year
_citation_journal_volume
_citation_page_first
_citation_page_last
_citation_journal_id_ASTM
primary 'Arkiv foer Kemi, Mineralogi och Geologi' 1938 12 1 15 AKMGAE
loop_
_citation_author_citation_id
_citation_author_name
primary 'Steenberg, Boerje'
_cell_length_a 7.07
_cell_length_b 7.07
_cell_length_c 7.135
_cell_angle_alpha 90.
_cell_angle_beta 90.
_cell_angle_gamma 120.
_cell_volume 308.86
_cell_formula_units_Z 6
_space_group_name_H-M_alt 'P -3 c 1'
_space_group_IT_number 165
loop_
_space_group_symop_id
_space_group_symop_operation_xyz
1 'x-y, -y, -z+1/2'
2 '-x, -x+y, -z+1/2'
3 'y, x, -z+1/2'
4 'x-y, x, -z'
5 'y, -x+y, -z'
6 '-x, -y, -z'
7 '-x+y, y, z+1/2'
8 'x, x-y, z+1/2'
9 '-y, -x, z+1/2'
10 '-x+y, -x, z'
11 '-y, x-y, z'
12 'x, y, z'
loop_
_atom_type_symbol
_atom_type_oxidation_number
Cu0+ 0
P0+ 0
loop_
_atom_site_label
_atom_site_type_symbol
_atom_site_symmetry_multiplicity
_atom_site_Wyckoff_symbol
_atom_site_fract_x
_atom_site_fract_y
_atom_site_fract_z
_atom_site_B_iso_or_equiv
_atom_site_occupancy
Cu1 Cu0+ 2 b 0 0 0 . 1
Cu2 Cu0+ 4 d 0.3333 0.6667 0.17 . 1
Cu3 Cu0+ 12 g 0.69 0.07 0.08 . 1
P1 P0+ 6 f 0.33 0 0.25 . 1
#End of TTdata_198370-ICSD

File: src/nomad_analysis/example_uploads/auto_xrd/All_CIFs/AllCuxPX_CollCode235195.cif

#(C) 2024 by FIZ Karlsruhe - Leibniz Institute for Information Infrastructure.  All rights reserved.
data_235195-ICSD
_database_code_ICSD 235195
_audit_creation_date 2020-02-01
_chemical_name_common 'Copper phosphide (2.813/1)'
_chemical_formula_structural 'Cu2.813 P1'
_chemical_formula_sum 'Cu2.813 P1'
_exptl_crystal_density_diffrn 7.1
_diffrn_ambient_temperature 200.
_citation_title

;
Low-temperature tailoring of copper-deficient Cu3-xP. Electric properties,
phase transitions, and performance in lithium-ion batteries
;
loop_
_citation_id
_citation_journal_full
_citation_year
_citation_journal_volume
_citation_page_first
_citation_page_last
_citation_journal_id_ASTM
primary 'Chemistry of Materials' 2018 30 7111 7123 CMATEX
loop_
_citation_author_citation_id
_citation_author_name
primary 'Wolff, Alexander'
primary 'Doert, Thomas'
primary 'Hunger, Jens'
primary 'Kaiser, Martin'
primary 'Pallmann, Julia'
primary 'Reinhold, Romy'
primary 'Yogendra, Sivatmeehan'
primary 'Giebeler, Lars'
primary 'Sichelschmidt, Joerg'
primary 'Schnelle, Walter'
primary 'Whiteside, Rachel'
primary 'Gunaratne, H.Q. Nimal'
primary 'Nockemann, Peter'
primary 'Weigand, Jan J.'
primary 'Brunner, Eike'
primary 'Ruck, Michael'
_cell_length_a 13.8045(3)
_cell_length_b 13.8045(3)
_cell_length_c 7.1334(2)
_cell_angle_alpha 90
_cell_angle_beta 90
_cell_angle_gamma 120
_cell_volume 1177.24
_cell_formula_units_Z 24
_space_group_name_H-M_alt 'P 63 c m'
_space_group_IT_number 185
loop_
_space_group_symop_id
_space_group_symop_operation_xyz
1 'x, x-y, z+1/2'
2 '-x+y, y, z+1/2'
3 '-y, -x, z+1/2'
4 'x-y, x, z+1/2'
5 'y, -x+y, z+1/2'
6 '-x, -y, z+1/2'
7 '-x, -x+y, z'
8 'x-y, -y, z'
9 'y, x, z'
10 '-x+y, -x, z'
11 '-y, x-y, z'
12 'x, y, z'
loop_
_atom_type_symbol
_atom_type_oxidation_number
Cu1+ 1
P3- -2.813
loop_
_atom_site_label
_atom_site_type_symbol
_atom_site_symmetry_multiplicity
_atom_site_Wyckoff_symbol
_atom_site_fract_x
_atom_site_fract_y
_atom_site_fract_z
_atom_site_U_iso_or_equiv
_atom_site_occupancy
Cu1 Cu1+ 2 a 0 0 -0.001593 0.00720(15) 1
Cu2 Cu1+ 6 c 0.50271(4) 0 0.01078(19) 0.01277(14) 1
Cu3 Cu1+ 4 b 0.666667 0.333333 0.0509(3) 0.0297(4) 1
Cu4 Cu1+ 12 d 0.16563(3) 0.33116(2) 0.13024(12) 0.01135(12) 1
Cu5 Cu1+ 6 c 0.36165(16) 0 0.7409(6) 0.0115(6) 0.250(2)
Cu6 Cu1+ 6 c 0.85961(4) 0 0.74550(14) 0.00878(12) 1
Cu7 Cu1+ 12 d 0.35848(4) 0.51203(3) 0.74470(14) 0.01598(13) 1
Cu8 Cu1+ 6 c 0.31759(6) 0 0.4049(2) 0.01409(16) 1
Cu9 Cu1+ 6 c 0.80187(6) 0 0.39138(16) 0.01783(16) 1
Cu10 Cu1+ 12 d 0.30760(4) 0.47692(6) 0.39397(14) 0.01963(15) 1
P1 P3- 6 c 0.33778(8) 0 0.0733(2) 0.0055(3) 1
P2 P3- 6 c 0.83405(8) 0 0.0706(2) 0.0043(2) 1
P3 P3- 12 d 0.33105(6) 0.49738(7) 0.0692(2) 0.0054(2) 1
loop_
_atom_site_aniso_label
_atom_site_aniso_type_symbol
_atom_site_aniso_U_11
_atom_site_aniso_U_22
_atom_site_aniso_U_33
_atom_site_aniso_U_12
_atom_site_aniso_U_13
_atom_site_aniso_U_23
Cu1 Cu1+ 0.00620(16) 0.00620(16) 0.0092(3) 0.00310(8) 0 0
Cu2 Cu1+ 0.00658(13) 0.00691(17) 0.0249(3) 0.00346(9) 0.00243(15) 0
Cu3 Cu1+ 0.00829(16) 0.00829(16) 0.0724(12) 0.00415(8) 0 0
Cu4 Cu1+ 0.00710(14) 0.00568(11) 0.0210(2) 0.00298(12) -0.00050(11) 0.00025(13)
Cu5 Cu1+ 0.0156(7) 0.0083(8) 0.0083(8) 0.0041(4) 0.0026(7) 0
Cu6 Cu1+ 0.01108(14) 0.00827(17) 0.00607(17) 0.00413(9) 0.00082(16) 0
Cu7 Cu1+ 0.01353(16) 0.01755(17) 0.00674(14) 0.00017(13) 0.00210(15) 0.00102(15)
Cu8 Cu1+ 0.01227(14) 0.0216(2) 0.0115(2) 0.01078(12) 0.00394(17) 0
Cu9 Cu1+ 0.02223(19) 0.0225(3) 0.0089(2) 0.01125(13) 0.0075(2) 0
Cu10 Cu1+ 0.01208(15) 0.0373(2) 0.00671(14) 0.01027(16) 0.00127(14) 0.0035(2)
P1 P3- 0.0055(3) 0.0049(4) 0.0060(4) 0.00245(19) 0.0008(2) 0
P2 P3- 0.0047(3) 0.0047(3) 0.0034(3) 0.00233(17) -0.00003(20) 0
P3 P3- 0.0058(3) 0.0060(3) 0.0039(2) 0.0025(2) -0.00036(18) -0.00043(17)
#End of TTdata_235195-ICSD

File: src/nomad_analysis/example_uploads/auto_xrd/All_CIFs/AllCuxPX_CollCode235196.cif

#(C) 2024 by FIZ Karlsruhe - Leibniz Institute for Information Infrastructure.  All rights reserved.
data_235196-ICSD
_database_code_ICSD 235196
_audit_creation_date 2020-02-01
_chemical_name_common 'Copper phosphide (2.793/1)'
_chemical_formula_structural 'Cu2.793 P1'
_chemical_formula_sum 'Cu2.793 P1'
_chemical_name_structure_type LaF3(P63cm)#Cu3P
_exptl_crystal_density_diffrn 6.99
_diffrn_ambient_temperature 300.
_citation_title

;
Low-temperature tailoring of copper-deficient Cu3-xP. Electric properties,
phase transitions, and performance in lithium-ion batteries
;
loop_
_citation_id
_citation_journal_full
_citation_year
_citation_journal_volume
_citation_page_first
_citation_page_last
_citation_journal_id_ASTM
primary 'Chemistry of Materials' 2018 30 7111 7123 CMATEX
loop_
_citation_author_citation_id
_citation_author_name
primary 'Wolff, Alexander'
primary 'Doert, Thomas'
primary 'Hunger, Jens'
primary 'Kaiser, Martin'
primary 'Pallmann, Julia'
primary 'Reinhold, Romy'
primary 'Yogendra, Sivatmeehan'
primary 'Giebeler, Lars'
primary 'Sichelschmidt, Joerg'
primary 'Schnelle, Walter'
primary 'Whiteside, Rachel'
primary 'Gunaratne, H.Q. Nimal'
primary 'Nockemann, Peter'
primary 'Weigand, Jan J.'
primary 'Brunner, Eike'
primary 'Ruck, Michael'
_cell_length_a 6.9353(1)
_cell_length_b 6.9353(1)
_cell_length_c 7.1304(2)
_cell_angle_alpha 90
_cell_angle_beta 90
_cell_angle_gamma 120
_cell_volume 297.01
_cell_formula_units_Z 6
_space_group_name_H-M_alt 'P 63 c m'
_space_group_IT_number 185
loop_
_space_group_symop_id
_space_group_symop_operation_xyz
1 'x, x-y, z+1/2'
2 '-x+y, y, z+1/2'
3 '-y, -x, z+1/2'
4 'x-y, x, z+1/2'
5 'y, -x+y, z+1/2'
6 '-x, -y, z+1/2'
7 '-x, -x+y, z'
8 'x-y, -y, z'
9 'y, x, z'
10 '-x+y, -x, z'
11 '-y, x-y, z'
12 'x, y, z'
loop_
_atom_type_symbol
_atom_type_oxidation_number
Cu1+ 1
P3- -2.792
loop_
_atom_site_label
_atom_site_type_symbol
_atom_site_symmetry_multiplicity
_atom_site_Wyckoff_symbol
_atom_site_fract_x
_atom_site_fract_y
_atom_site_fract_z
_atom_site_U_iso_or_equiv
_atom_site_occupancy
Cu1 Cu1+ 2 a 0 0 0 0.0180(2) 1
Cu2 Cu1+ 4 b 0.333333 0.666667 0.1054(2) 0.0338(2) 1
Cu3 Cu1+ 6 c 0.71233(13) 0 -0.26177(14) 0.0263(3) 0.887(3)
Cu4 Cu1+ 6 c 0.62775(10) 0 0.39017(15) 0.0340(2) 0.9058(17)
P1 P3- 6 c 0.66780(9) 0 0.0667(2) 0.00818(13) 1
loop_
_atom_site_aniso_label
_atom_site_aniso_type_symbol
_atom_site_aniso_U_11
_atom_site_aniso_U_22
_atom_site_aniso_U_33
_atom_site_aniso_U_12
_atom_site_aniso_U_13
_atom_site_aniso_U_23
Cu1 Cu1+ 0.00969(9) 0.009682 0.0345(6) 0.00484 0 0
Cu2 Cu1+ 0.01104(12) 0.010923 0.0794(6) 0.005461 0 0
Cu3 Cu1+ 0.0348(4) 0.0300(4) 0.0127(3) 0.015283 0.00390(19) 0
Cu4 Cu1+ 0.03033(15) 0.0640(3) 0.0188(5) 0.032072 0.0031(2) 0
P1 P3- 0.00817(18) 0.00838(18) 0.00801(16) 0.004144 -0.00062(10) 0
#End of TTdata_235196-ICSD

File: src/nomad_analysis/example_uploads/auto_xrd/All_CIFs/AllCuxPX_CollCode235197.cif

#(C) 2024 by FIZ Karlsruhe - Leibniz Institute for Information Infrastructure.  All rights reserved.
data_235197-ICSD
_database_code_ICSD 235197
_audit_creation_date 2020-02-01
_chemical_name_common 'Copper phosphide (2.735/1)'
_chemical_formula_structural 'Cu2.735 P1'
_chemical_formula_sum 'Cu2.735 P1'
_chemical_name_structure_type LaF3(P63cm)#Cu3P
_exptl_crystal_density_diffrn 6.82
_diffrn_ambient_temperature 400.
_citation_title

;
Low-temperature tailoring of copper-deficient Cu3-xP. Electric properties,
phase transitions, and performance in lithium-ion batteries
;
loop_
_citation_id
_citation_journal_full
_citation_year
_citation_journal_volume
_citation_page_first
_citation_page_last
_citation_journal_id_ASTM
primary 'Chemistry of Materials' 2018 30 7111 7123 CMATEX
loop_
_citation_author_citation_id
_citation_author_name
primary 'Wolff, Alexander'
primary 'Doert, Thomas'
primary 'Hunger, Jens'
primary 'Kaiser, Martin'
primary 'Pallmann, Julia'
primary 'Reinhold, Romy'
primary 'Yogendra, Sivatmeehan'
primary 'Giebeler, Lars'
primary 'Sichelschmidt, Joerg'
primary 'Schnelle, Walter'
primary 'Whiteside, Rachel'
primary 'Gunaratne, H.Q. Nimal'
primary 'Nockemann, Peter'
primary 'Weigand, Jan J.'
primary 'Brunner, Eike'
primary 'Ruck, Michael'
_cell_length_a 6.9538(1)
_cell_length_b 6.9538(1)
_cell_length_c 7.1401(2)
_cell_angle_alpha 90
_cell_angle_beta 90
_cell_angle_gamma 120
_cell_volume 299.
_cell_formula_units_Z 6
_space_group_name_H-M_alt 'P 63 c m'
_space_group_IT_number 185
loop_
_space_group_symop_id
_space_group_symop_operation_xyz
1 'x, x-y, z+1/2'
2 '-x+y, y, z+1/2'
3 '-y, -x, z+1/2'
4 'x-y, x, z+1/2'
5 'y, -x+y, z+1/2'
6 '-x, -y, z+1/2'
7 '-x, -x+y, z'
8 'x-y, -y, z'
9 'y, x, z'
10 '-x+y, -x, z'
11 '-y, x-y, z'
12 'x, y, z'
loop_
_atom_type_symbol
_atom_type_oxidation_number
Cu1+ 1
P3- -2.735
loop_
_atom_site_label
_atom_site_type_symbol
_atom_site_symmetry_multiplicity
_atom_site_Wyckoff_symbol
_atom_site_fract_x
_atom_site_fract_y
_atom_site_fract_z
_atom_site_U_iso_or_equiv
_atom_site_occupancy
Cu1 Cu1+ 2 a 0 0 0.3881(6) 0.0260(4) 0.972(3)
Cu2 Cu1+ 4 b 0.333333 -0.333333 -0.2101(6) 0.0425(4) 0.972(3)
Cu3 Cu1+ 6 c 0.37044(14) 0 0.4993(4) 0.0461(6) 0.911(4)
Cu4 Cu1+ 6 c 0.28915(19) 0 0.1508(4) 0.0344(5) 0.851(4)
P1 P3- 6 c 0.33247(9) 0 -0.174648 0.01224(14) 1
loop_
_atom_site_aniso_label
_atom_site_aniso_type_symbol
_atom_site_aniso_U_11
_atom_site_aniso_U_22
_atom_site_aniso_U_33
_atom_site_aniso_U_12
_atom_site_aniso_U_13
_atom_site_aniso_U_23
Cu1 Cu1+ 0.0141(3) 0.0141(3) 0.0498(11) 0.00705(16) 0 0
Cu2 Cu1+ 0.0155(3) 0.0155(3) 0.0966(11) 0.00775(14) 0 0
Cu3 Cu1+ 0.0451(6) 0.0818(9) 0.0235(6) 0.0409(4) 0.0076(5) 0
Cu4 Cu1+ 0.0447(6) 0.0417(7) 0.0159(5) 0.0208(3) 0.0020(6) 0
P1 P3- 0.01242(15) 0.0131(2) 0.01147(16) 0.00654(11) -0.00070(10) 0
#End of TTdata_235197-ICSD

File: src/nomad_analysis/example_uploads/auto_xrd/All_CIFs/AllCuxPX_CollCode235198.cif

#(C) 2024 by FIZ Karlsruhe - Leibniz Institute for Information Infrastructure.  All rights reserved.
data_235198-ICSD
_database_code_ICSD 235198
_audit_creation_date 2020-02-01
_chemical_name_common 'Copper phosphide (2.848/1)'
_chemical_formula_structural 'Cu2.848 P1'
_chemical_formula_sum 'Cu2.848 P1'
_exptl_crystal_density_diffrn 7.18
_diffrn_ambient_temperature 80.
_citation_title

;
Low-temperature tailoring of copper-deficient Cu3-xP. Electric properties,
phase transitions, and performance in lithium-ion batteries
;
loop_
_citation_id
_citation_journal_full
_citation_year
_citation_journal_volume
_citation_page_first
_citation_page_last
_citation_journal_id_ASTM
primary 'Chemistry of Materials' 2018 30 7111 7123 CMATEX
loop_
_citation_author_citation_id
_citation_author_name
primary 'Wolff, Alexander'
primary 'Doert, Thomas'
primary 'Hunger, Jens'
primary 'Kaiser, Martin'
primary 'Pallmann, Julia'
primary 'Reinhold, Romy'
primary 'Yogendra, Sivatmeehan'
primary 'Giebeler, Lars'
primary 'Sichelschmidt, Joerg'
primary 'Schnelle, Walter'
primary 'Whiteside, Rachel'
primary 'Gunaratne, H.Q. Nimal'
primary 'Nockemann, Peter'
primary 'Weigand, Jan J.'
primary 'Brunner, Eike'
primary 'Ruck, Michael'
_cell_length_a 13.8000(10)
_cell_length_b 13.8000(10)
_cell_length_c 7.1320(10)
_cell_angle_alpha 90.
_cell_angle_beta 90.
_cell_angle_gamma 120.
_cell_volume 1176.25
_cell_formula_units_Z 24
_space_group_name_H-M_alt 'P 63 c m'
_space_group_IT_number 185
loop_
_space_group_symop_id
_space_group_symop_operation_xyz
1 'x, x-y, z+1/2'
2 '-x+y, y, z+1/2'
3 '-y, -x, z+1/2'
4 'x-y, x, z+1/2'
5 'y, -x+y, z+1/2'
6 '-x, -y, z+1/2'
7 '-x, -x+y, z'
8 'x-y, -y, z'
9 'y, x, z'
10 '-x+y, -x, z'
11 '-y, x-y, z'
12 'x, y, z'
loop_
_atom_type_symbol
_atom_type_oxidation_number
Cu1+ 1
P3- -2.848
loop_
_atom_site_label
_atom_site_type_symbol
_atom_site_symmetry_multiplicity
_atom_site_Wyckoff_symbol
_atom_site_fract_x
_atom_site_fract_y
_atom_site_fract_z
_atom_site_U_iso_or_equiv
_atom_site_occupancy
Cu1 Cu1+ 2 a 0 0 -0.001593 0.0036(3) 1
Cu2 Cu1+ 6 c 0.50197(8) 0 0.0060(2) 0.0083(2) 1
Cu3 Cu1+ 4 b 0.666667 0.333333 0.0707(4) 0.0239(6) 1
Cu4 Cu1+ 12 d 0.16582(6) 0.33163(4) 0.1329(2) 0.0082(2) 1
Cu5 Cu1+ 6 c 0.3673(5) 0 0.7496(10) 0.004 0.391(2)
Cu6 Cu1+ 6 c 0.85993(6) 0 0.7466(2) 0.0067(2) 1
Cu7 Cu1+ 12 d 0.35914(6) 0.50906(5) 0.7454(2) 0.0119(2) 1
Cu8 Cu1+ 6 c 0.31650(7) 0 0.4032(3) 0.0110(2) 1
Cu9 Cu1+ 6 c 0.80519(7) 0 0.3941(3) 0.0129(3) 1
Cu10 Cu1+ 12 d 0.30842(6) 0.48229(7) 0.3953(3) 0.0186(3) 1
P1 P3- 6 c 0.33662(15) 0 0.0720(4) 0.0049(4) 1
P2 P3- 6 c 0.83305(15) 0 0.0708(4) 0.0031(4) 1
P3 P3- 12 d 0.33132(12) 0.49752(12) 0.0697(4) 0.0039(4) 1
loop_
_atom_site_aniso_label
_atom_site_aniso_type_symbol
_atom_site_aniso_U_11
_atom_site_aniso_U_22
_atom_site_aniso_U_33
_atom_site_aniso_U_12
_atom_site_aniso_U_13
_atom_site_aniso_U_23
Cu1 Cu1+ 0.0043(6) 0.004231 0.0024(5) 0.002115 0 0
Cu2 Cu1+ 0.0050(3) 0.0045(3) 0.0154(5) 0.00236 0.0021(3) 0
Cu3 Cu1+ 0.0056(5) 0.005551 0.0606(16) 0.002776 0 0
Cu4 Cu1+ 0.0039(3) 0.0039(2) 0.0166(4) 0.0018(2) -0.0006(2) -0.0006(3)
Cu5 Cu1+ 0.005013 0.003959 0.001385 0.001025 0.000114 0
Cu6 Cu1+ 0.0071(3) 0.0061(3) 0.0065(4) 0.002981 0.0019(3) 0
Cu7 Cu1+ 0.0100(3) 0.0142(3) 0.0056(3) 0.0016(2) 0.0017(3) 0.0037(3)
Cu8 Cu1+ 0.0096(3) 0.0161(3) 0.0095(5) 0.008008 0.0022(4) 0
Cu9 Cu1+ 0.0154(3) 0.0182(4) 0.0060(4) 0.009039 -0.0007(4) 0
Cu10 Cu1+ 0.0090(3) 0.0404(5) 0.0057(3) 0.0117(3) -0.0016(3) -0.0066(5)
P1 P3- 0.0045(6) 0.0042(6) 0.0058(7) 0.002087 0.0003(5) 0
P2 P3- 0.0033(6) 0.0042(6) 0.0021(6) 0.002088 0.0000(4) 0
P3 P3- 0.0058(5) 0.0051(5) 0.0016(4) 0.0032(4) -0.0018(4) -0.0014(4)
#End of TTdata_235198-ICSD
