Repository: FAIRmat-NFDI/nomad-analysis

# NOMAD Analysis

NOMAD Analysis is a community-developed plugin to support analysis workflows in
[NOMAD Oasis](https://nomad-lab.eu/prod/v1/docs/reference/glossary.html#deployment-nomad-oasis) deployments.
It contains a collections of ELN schemas and functionalities to enable users to
create, share, and run analysis on NOMAD entries.

## Features

- **Jupyter Analysis**: Create analysis ELNs linked with Jupyter Notebooks, with seamless access to NOMAD entries.
- **Jupyter Analysis Templates**: Define reusable notebook structures to standardize analyses across entries.
- **NOMAD Actions from ELN**: Run specialized processing pipelines directly from the ELN.

File: src/nomad_analysis/example_uploads/auto_xrd/All_CIFs/AllCuxPX_CollCode26775.cif

#(C) 2024 by FIZ Karlsruhe - Leibniz Institute for Information Infrastructure.  All rights reserved.
data_26775-ICSD
_database_code_ICSD 26775
_audit_creation_date 1980-01-01
_audit_update_record 2006-04-01
_chemical_name_common 'Copper(I) phosphide'
_chemical_formula_structural 'Cu3 P'
_chemical_formula_sum 'Cu3 P1'
_chemical_name_structure_type Fluocerite#LaF3(P3-c1)
_exptl_crystal_density_diffrn 7.27
_citation_title 'Ueber Verbindungen vom Anti-La F3-Strukturtyp'
loop_
_citation_id
_citation_journal_full
_citation_year
_citation_journal_volume
_citation_page_first
_citation_page_last
_citation_journal_id_ASTM
primary 'Zeitschrift fuer Kristallographie' 1965 122 399 406 ZEKRDZ
loop_
_citation_author_citation_id
_citation_author_name
primary 'Mansmann, M.'
_cell_length_a 6.992(5)
_cell_length_b 6.992(5)
_cell_length_c 7.170(5)
_cell_angle_alpha 90.
_cell_angle_beta 90.
_cell_angle_gamma 120.
_cell_volume 303.57
_cell_formula_units_Z 6
_space_group_name_H-M_alt 'P -3 c 1'
_space_group_IT_number 165
loop_
_space_group_symop_id
_space_group_symop_operation_xyz
1 'x-y, -y, -z+1/2'
2 '-x, -x+y, -z+1/2'
3 'y, x, -z+1/2'
4 'x-y, x, -z'
5 'y, -x+y, -z'
6 '-x, -y, -z'
7 '-x+y, y, z+1/2'
8 'x, x-y, z+1/2'
9 '-y, -x, z+1/2'
10 '-x+y, -x, z'
11 '-y, x-y, z'
12 'x, y, z'
loop_
_atom_type_symbol
_atom_type_oxidation_number
P3- -3
Cu1+ 1
loop_
_atom_site_label
_atom_site_type_symbol
_atom_site_symmetry_multiplicity
_atom_site_Wyckoff_symbol
_atom_site_fract_x
_atom_site_fract_y
_atom_site_fract_z
_atom_site_B_iso_or_equiv
_atom_site_occupancy
P1 P3- 6 f 0.6587 0 0.25 0.5 1.
Cu1 Cu1+ 12 g 0.3758 0.0623 0.0813 0.5 1.
Cu2 Cu1+ 4 d 0.3333 0.6667 0.1825 0.5 1.
Cu3 Cu1+ 2 a 0 0 0.25 0.5 1.
#End of TTdata_26775-ICSD

File: src/nomad_analysis/example_uploads/auto_xrd/All_CIFs/AllCuxPX_CollCode35281.cif

#(C) 2024 by FIZ Karlsruhe - Leibniz Institute for Information Infrastructure.  All rights reserved.
data_35281-ICSD
_database_code_ICSD 35281
_audit_creation_date 1982-12-31
_chemical_name_common 'Copper(I) phosphide (2/7)'
_chemical_formula_structural 'Cu2 P7'
_chemical_formula_sum 'Cu2 P7'
_exptl_crystal_density_diffrn 3.56
_citation_title

;
Darstellung,Eigenschaften und Kristallstruktur von Cu2 P7 und
Strukturverfeinerungen von Cu P2 und Ag P2
;
loop_
_citation_id
_citation_journal_full
_citation_year
_citation_journal_volume
_citation_page_first
_citation_page_last
_citation_journal_id_ASTM
primary 'Zeitschrift fuer Anorganische und Allgemeine Chemie (1950) (DE)' 1982
491 225 236 ZAACAB
loop_
_citation_author_citation_id
_citation_author_name
primary 'Moeller, M.H.'
primary 'Jeitschko, W.'
_cell_length_a 12.658(2)
_cell_length_b 7.256(1)
_cell_length_c 14.630(2)
_cell_angle_alpha 90.
_cell_angle_beta 107.46(1)
_cell_angle_gamma 90.
_cell_volume 1281.8
_cell_formula_units_Z 8
_space_group_name_H-M_alt 'C 1 2/m 1'
_space_group_IT_number 12
loop_
_space_group_symop_id
_space_group_symop_operation_xyz
1 '-x, y, -z'
2 '-x, -y, -z'
3 'x, -y, z'
4 'x, y, z'
5 '-x+1/2, y+1/2, -z'
6 '-x+1/2, -y+1/2, -z'
7 'x+1/2, -y+1/2, z'
8 'x+1/2, y+1/2, z'
loop_
_atom_type_symbol
_atom_type_oxidation_number
Cu1+ 1
P0+ -0.286
loop_
_atom_site_label
_atom_site_type_symbol
_atom_site_symmetry_multiplicity
_atom_site_Wyckoff_symbol
_atom_site_fract_x
_atom_site_fract_y
_atom_site_fract_z
_atom_site_B_iso_or_equiv
_atom_site_occupancy
Cu1 Cu1+ 4 i 0.0346(1) 0 0.3528(1) . 1.
Cu2 Cu1+ 4 i 0.1570(1) 0 0.9683(1) . 1.
Cu3 Cu1+ 4 i 0.3836(1) 0 0.2056(1) . 1.
Cu4 Cu1+ 4 i 0.2805(1) 0 0.5717(1) . 1.
P1 P0+ 4 i 0.2249(2) 0 0.4050(2) 0.47 1.
P2 P0+ 4 i 0.1060(2) 0 0.7970(2) 0.51 1.
P3 P0+ 4 i 0.3480(2) 0 0.0426(2) 0.46 1.
P4 P0+ 4 i 0.4714(2) 0 0.6442(2) 0.46 1.
P5 P0+ 8 j 0.0916(1) 0.2666(2) 0.0198(1) 0.43 1.
P6 P0+ 8 j 0.4817(1) 0.2447(2) 0.4221(1) 0.37 1.
P7 P0+ 8 j 0.1174(1) 0.3430(2) 0.1712(1) 0.51 1.
P8 P0+ 8 j 0.2936(1) 0.2665(2) 0.2236(1) 0.47 1.
P9 P0+ 8 j 0.2997(1) 0.2570(2) 0.3771(1) 0.39 1.
loop_
_atom_site_aniso_label
_atom_site_aniso_type_symbol
_atom_site_aniso_U_11
_atom_site_aniso_U_22
_atom_site_aniso_U_33
_atom_site_aniso_U_12
_atom_site_aniso_U_13
_atom_site_aniso_U_23
Cu1 Cu1+ 0.0065(4) 0.0074(4) 0.0132(5) 0 0.0030(4) 0
Cu2 Cu1+ 0.0072(4) 0.0065(4) 0.0094(4) 0 0.0022(3) 0
Cu3 Cu1+ 0.0131(5) 0.0067(4) 0.0083(4) 0 0.0028(4) 0
Cu4 Cu1+ 0.0071(4) 0.0065(4) 0.0091(4) 0 0.0042(3) 0
#End of TTdata_35281-ICSD

File: src/nomad_analysis/example_uploads/auto_xrd/All_CIFs/AllCuxPX_CollCode35282.cif

#(C) 2024 by FIZ Karlsruhe - Leibniz Institute for Information Infrastructure.  All rights reserved.
data_35282-ICSD
_database_code_ICSD 35282
_audit_creation_date 1982-12-31
_audit_update_record 2013-02-01
_chemical_name_common 'Copper phosphide (1/2)'
_chemical_formula_structural 'Cu P2'
_chemical_formula_sum 'Cu1 P2'
_chemical_name_structure_type CuP2
_exptl_crystal_density_diffrn 4.31
_citation_title

;
Darstellung,Eigenschaften und Kristallstruktur von Cu2 P7 und
Strukturverfeinerungen von Cu P2 und Ag P2
;
loop_
_citation_id
_citation_journal_full
_citation_year
_citation_journal_volume
_citation_page_first
_citation_page_last
_citation_journal_id_ASTM
primary 'Zeitschrift fuer Anorganische und Allgemeine Chemie (1950) (DE)' 1982
491 225 236 ZAACAB
loop_
_citation_author_citation_id
_citation_author_name
primary 'Moeller, M.H.'
primary 'Jeitschko, W.'
_cell_length_a 5.8004(4)
_cell_length_b 4.8063(3)
_cell_length_c 7.5263(6)
_cell_angle_alpha 90.
_cell_angle_beta 112.70(1)
_cell_angle_gamma 90.
_cell_volume 193.57
_cell_formula_units_Z 4
_space_group_name_H-M_alt 'P 1 21/c 1'
_space_group_IT_number 14
loop_
_space_group_symop_id
_space_group_symop_operation_xyz
1 'x, -y+1/2, z+1/2'
2 '-x, -y, -z'
3 '-x, y+1/2, -z+1/2'
4 'x, y, z'
loop_
_atom_type_symbol
_atom_type_oxidation_number
Cu1+ 1
P0+ -0.5
loop_
_atom_site_label
_atom_site_type_symbol
_atom_site_symmetry_multiplicity
_atom_site_Wyckoff_symbol
_atom_site_fract_x
_atom_site_fract_y
_atom_site_fract_z
_atom_site_B_iso_or_equiv
_atom_site_occupancy
Cu1 Cu1+ 4 e 0.14344(5) 0.46071(7) 0.41602(4) . 1.
P1 P0+ 4 e 0.24958(9) 0.7789(1) 0.69970(7) 0.32 1.
P2 P0+ 4 e 0.40648(9) 0.1139(1) 0.58025(7) 0.29 1.
loop_
_atom_site_aniso_label
_atom_site_aniso_type_symbol
_atom_site_aniso_U_11
_atom_site_aniso_U_22
_atom_site_aniso_U_33
_atom_site_aniso_U_12
_atom_site_aniso_U_13
_atom_site_aniso_U_23
Cu1 Cu1+ 0.0075(1) 0.0114(1) 0.0093(1) 0.0014(1) 0.0045(1) 0.0036(1)
#End of TTdata_35282-ICSD

File: src/nomad_analysis/example_uploads/auto_xrd/All_CIFs/AllCuxPX_CollCode418805.cif

#(C) 2024 by FIZ Karlsruhe - Leibniz Institute for Information Infrastructure.  All rights reserved.
data_418805-ICSD
_database_code_ICSD 418805
_audit_creation_date 2009-02-01
_audit_update_record 2024-02-01
_chemical_name_common 'Copper phosphide (2/20)'
_chemical_formula_structural 'Cu2 P20'
_chemical_formula_sum 'Cu2 P20'
_exptl_crystal_density_diffrn 2.8
_diffrn_ambient_temperature 298.
_citation_title
'Mineralization routes to polyphosphides: Cu2 P20 and Cu5 In P16'
loop_
_citation_id
_citation_journal_full
_citation_year
_citation_journal_volume
_citation_page_first
_citation_page_last
_citation_journal_id_ASTM
primary 'Angewandte Chemie, International Edition' 2008 47 5654 5657 ACIEF5
loop_
_citation_author_citation_id
_citation_author_name
primary 'Lange, S.'
primary 'Bawohl, M.'
primary 'Weihrich, R.'
primary 'Nilges, T.'
_cell_length_a 7.131(4)
_cell_length_b 11.437(4)
_cell_length_c 11.750(4)
_cell_angle_alpha 68.53(3)
_cell_angle_beta 83.60(4)
_cell_angle_gamma 84.39(4)
_cell_volume 884.56
_cell_formula_units_Z 2
_space_group_name_H-M_alt 'P -1'
_space_group_IT_number 2
loop_
_space_group_symop_id
_space_group_symop_operation_xyz
1 '-x, -y, -z'
2 'x, y, z'
loop_
_atom_type_symbol
_atom_type_oxidation_number
Cu1+ 1
P0+ -0.1
loop_
_atom_site_label
_atom_site_type_symbol
_atom_site_symmetry_multiplicity
_atom_site_Wyckoff_symbol
_atom_site_fract_x
_atom_site_fract_y
_atom_site_fract_z
_atom_site_U_iso_or_equiv
_atom_site_occupancy
Cu1 Cu1+ 2 i -0.22861(13) -0.11905(10) 0.03432(9) 0.0073(4) 1
Cu2 Cu1+ 2 i 0.22462(13) -0.17532(11) 0.25530(9) 0.0093(4) 1
P1 P0+ 2 i 0.0700(3) 0.0969(2) -0.30325(18) 0.0081(8) 1
P2 P0+ 2 i -0.1650(3) 0.1073(2) 0.23890(18) 0.0076(8) 1
P3 P0+ 2 i 0.0635(3) -0.1722(2) -0.04033(18) 0.0067(8) 1
P4 P0+ 2 i 0.1710(3) -0.3712(2) -0.00176(19) 0.0085(8) 1
P5 P0+ 2 i 0.0544(3) -0.4539(2) 0.19011(19) 0.0096(8) 1
P6 P0+ 2 i -0.1873(3) 0.6463(2) -0.23208(18) 0.0107(8) 1
P7 P0+ 2 i -0.0545(3) 0.6833(2) -0.41811(20) 0.0107(8) 1
P8 P0+ 2 i -0.1739(3) 0.8761(2) -0.50394(19) 0.0086(8) 1
P9 P0+ 2 i 0.5053(3) 0.1111(2) -0.29453(18) 0.0061(8) 1
P10 P0+ 2 i 0.4764(3) -0.0964(2) -0.23376(19) 0.0072(8) 1
P11 P0+ 2 i 0.4924(3) 0.1596(2) 0.03323(18) 0.0064(8) 1
P12 P0+ 2 i 0.4787(3) -0.3632(2) 0.01345(18) 0.0066(8) 1
P13 P0+ 2 i -0.4852(3) -0.4251(2) 0.21090(20) 0.0106(8) 1
P14 P0+ 2 i 0.5011(3) 0.6271(2) -0.25137(19) 0.0090(8) 1
P15 P0+ 2 i 0.4925(3) 0.6509(2) -0.44516(19) 0.0085(8) 1
P16 P0+ 2 i 0.5144(3) -0.1448(2) 0.49079(19) 0.0082(8) 1
P17 P0+ 2 i 0.7782(3) 0.5638(2) -0.4783(2) 0.0122(8) 1
P18 P0+ 2 i -0.2334(3) 0.3900(2) -0.29700(19) 0.0098(8) 1
P19 P0+ 2 i 0.2481(3) -0.0957(2) 0.04462(19) 0.0056(7) 1
P20 P0+ 2 i 0.2477(3) 0.2041(2) -0.24663(19) 0.0084(8) 1
loop_
_atom_site_aniso_label
_atom_site_aniso_type_symbol
_atom_site_aniso_U_11
_atom_site_aniso_U_22
_atom_site_aniso_U_33
_atom_site_aniso_U_12
_atom_site_aniso_U_13
_atom_site_aniso_U_23
Cu1 Cu1+ 0.0015(5) 0.0110(6) 0.0108(5) -0.0017(4) 0.0012(3) -0.0057(5)
Cu2 Cu1+ 0.0050(5) 0.0124(6) 0.0106(5) -0.0006(4) 0.0007(4) -0.0048(5)
P1 P0+ 0.0029(10) 0.0109(13) 0.0076(10) 0.0005(8) 0.0012(7) -0.0007(10)
P2 P0+ 0.0090(11) 0.0093(13) 0.0062(10) -0.0047(8) -0.0006(8) -0.0038(10)
P3 P0+ 0.0014(10) 0.0087(13) 0.0084(10) 0.0001(8) 0.0013(7) -0.0018(10)
P4 P0+ 0.0059(10) 0.0102(13) 0.0098(10) -0.0043(8) -0.0002(7) -0.0033(10)
P5 P0+ 0.0049(10) 0.0111(13) 0.0103(10) 0.0008(8) -0.0010(8) -0.0011(10)
P6 P0+ 0.0110(11) 0.0147(13) 0.0076(10) -0.0055(8) -0.0002(8) -0.0044(10)
P7 P0+ 0.0072(10) 0.0098(13) 0.0124(11) 0.0008(8) 0.0014(8) -0.0017(11)
P8 P0+ 0.0092(10) 0.0103(13) 0.0071(10) -0.0026(8) -0.0014(7) -0.0033(10)
P9 P0+ 0.0036(10) 0.0080(12) 0.0072(10) -0.0012(7) -0.0012(7) -0.0029(10)
P10 P0+ 0.0058(10) 0.0078(12) 0.0081(10) -0.0009(8) 0.0014(7) -0.0033(10)
P11 P0+ 0.0036(10) 0.0080(13) 0.0078(10) -0.0012(7) 0.0006(7) -0.0033(10)
P12 P0+ 0.0060(10) 0.0047(12) 0.0074(10) 0.0005(7) 0.0032(7) -0.0016(10)
P13 P0+ 0.0112(11) 0.0083(13) 0.0115(11) -0.0033(8) -0.0048(8) -0.0009(11)
P14 P0+ 0.0087(11) 0.0061(13) 0.0109(10) 0.0033(8) 0.0001(8) -0.0027(10)
P15 P0+ 0.0055(10) 0.0079(13) 0.0109(10) 0.0002(8) -0.0022(8) -0.0018(10)
P16 P0+ 0.0058(10) 0.0101(13) 0.0093(10) 0.0005(8) 0.0003(7) -0.0048(10)
P17 P0+ 0.0163(12) 0.0111(14) 0.0097(10) 0.0009(9) 0.0005(8) -0.0053(10)
P18 P0+ 0.0087(11) 0.0082(13) 0.0091(10) -0.0007(8) 0.0008(8) 0.0003(10)
P19 P0+ 0.0044(10) 0.0046(12) 0.0090(10) -0.0005(8) 0.0022(7) -0.0045(10)
P20 P0+ 0.0069(11) 0.0081(13) 0.0086(10) -0.0027(8) 0.0011(8) -0.0011(10)
#End of TTdata_418805-ICSD

File: src/nomad_analysis/example_uploads/auto_xrd/All_CIFs/AllCuxPX_CollCode628625.cif

#(C) 2024 by FIZ Karlsruhe - Leibniz Institute for Information Infrastructure.  All rights reserved.
data_628625-ICSD
_database_code_ICSD 628625
_audit_creation_date 2020-08-01
_chemical_name_common 'Copper phosphide (1/2)'
_chemical_formula_structural 'Cu P2'
_chemical_formula_sum 'Cu1 P2'
_chemical_name_structure_type CuP2
_exptl_crystal_density_diffrn 4.32
_citation_title

;
Crystal growth and characterization of the transition-metal phosphides Cu
P$_2$, Ni P$_2$, and Rh P$_3$
;
_publ_section_comment 'Cell and Type only determined'
loop_
_citation_id
_citation_journal_full
_citation_year
_citation_journal_volume
_citation_page_first
_citation_page_last
_citation_journal_id_ASTM
primary 'Inorganic Chemistry' 1978 17 283 286 INOCAJ
loop_
_citation_author_citation_id
_citation_author_name
primary 'Odile, J.P.'
primary 'Soled, S.'
primary 'Castro, C.A.'
primary 'Wold, A.'
_cell_length_a 5.796
_cell_length_b 4.803
_cell_length_c 7.514
_cell_angle_alpha 90.
_cell_angle_beta 112.68
_cell_angle_gamma 90.
_cell_volume 193.
_cell_formula_units_Z 4
_space_group_name_H-M_alt 'P 1 21/c 1'
_space_group_IT_number 14
loop_
_space_group_symop_id
_space_group_symop_operation_xyz
1 'x, -y+1/2, z+1/2'
2 '-x, -y, -z'
3 '-x, y+1/2, -z+1/2'
4 'x, y, z'
loop_
_atom_type_symbol
_atom_type_oxidation_number
Cu2+ 2
P1- -1
loop_
_atom_site_label
_atom_site_type_symbol
_atom_site_symmetry_multiplicity
_atom_site_Wyckoff_symbol
_atom_site_fract_x
_atom_site_fract_y
_atom_site_fract_z
_atom_site_B_iso_or_equiv
_atom_site_occupancy
Cu1 Cu2+ 4 e 0.143 0.461 0.416 . 1.
P1 P1- 4 e 0.25 0.779 0.7 . 1.
P2 P1- 4 e 0.406 0.114 0.58 . 1.
#End of TTdata_628625-ICSD

File: src/nomad_analysis/example_uploads/auto_xrd/All_CIFs/AllCuxPX_CollCode628626.cif

#(C) 2024 by FIZ Karlsruhe - Leibniz Institute for Information Infrastructure.  All rights reserved.
data_628626-ICSD
_database_code_ICSD 628626
_audit_creation_date 2012-02-01
_audit_update_record 2019-08-01
_chemical_name_common 'Copper phosphide (3/1)'
_chemical_formula_structural 'Cu3 P'
_chemical_formula_sum 'Cu3 P1'
_chemical_name_structure_type Cu3As(HT)
_exptl_crystal_density_diffrn 7.41
_citation_title 'Copper arsenide Cu3As and the phase diagram Cu3As-Cu3P'
_publ_section_comment 'Cell and Type only determined'
loop_
_citation_id
_citation_journal_full
_citation_year
_citation_journal_volume
_citation_page_first
_citation_page_last
_citation_journal_id_ASTM
primary 'Inorganic Materials' 1971 7 1192 1194 INOMAF
loop_
_citation_author_citation_id
_citation_author_name
primary 'Gukov, O.Ya.'
primary 'Ugai, Ya.A.'
primary 'Pshestanchik, V.R.'
primary 'Domashevskaya, E.P.'
primary "Sen'kina, L.B."
_cell_length_a 6.95(2)
_cell_length_b 6.95(2)
_cell_length_c 7.12(2)
_cell_angle_alpha 90.
_cell_angle_beta 90.
_cell_angle_gamma 120.
_cell_volume 297.84
_cell_formula_units_Z 6
_space_group_name_H-M_alt 'P -3 c 1'
_space_group_IT_number 165
loop_
_space_group_symop_id
_space_group_symop_operation_xyz
1 'x-y, -y, -z+1/2'
2 '-x, -x+y, -z+1/2'
3 'y, x, -z+1/2'
4 'x-y, x, -z'
5 'y, -x+y, -z'
6 '-x, -y, -z'
7 '-x+y, y, z+1/2'
8 'x, x-y, z+1/2'
9 '-y, -x, z+1/2'
10 '-x+y, -x, z'
11 '-y, x-y, z'
12 'x, y, z'
loop_
_atom_type_symbol
_atom_type_oxidation_number
Cu1+ 1
P3- -3
loop_
_atom_site_label
_atom_site_type_symbol
_atom_site_symmetry_multiplicity
_atom_site_Wyckoff_symbol
_atom_site_fract_x
_atom_site_fract_y
_atom_site_fract_z
_atom_site_B_iso_or_equiv
_atom_site_occupancy
Cu1 Cu1+ 2 b 0 0 0 . 1.
Cu2 Cu1+ 4 d 0.3333 0.6667 0.15 . 1.
Cu3 Cu1+ 12 g 0.68 0.07 0.08 . 1.
P1 P3- 6 f 0.33 0 0.25 . 1.
#End of TTdata_628626-ICSD

File: src/nomad_analysis/example_uploads/auto_xrd/All_CIFs/AllCuxPX_CollCode628629.cif

#(C) 2024 by FIZ Karlsruhe - Leibniz Institute for Information Infrastructure.  All rights reserved.
data_628629-ICSD
_database_code_ICSD 628629
_audit_creation_date 2008-08-01
_audit_update_record 2017-08-01
_chemical_name_common 'Copper phosphide (3/1)'
_chemical_formula_structural 'Cu3 P'
_chemical_formula_sum 'Cu3 P1'
_chemical_name_structure_type Cu3As(HT)
_exptl_crystal_density_diffrn 7.42
_citation_title 'Ein Beitrag zur Kenntnis ternaerer Phosphorlegierungen'
_publ_section_comment 'Cell and Type only determined'
loop_
_citation_id
_citation_journal_full
_citation_year
_citation_journal_volume
_citation_page_first
_citation_page_last
_citation_journal_id_ASTM
primary 'Monatshefte fuer Chemie' 1948 79 385 393 MOCMB7
loop_
_citation_author_citation_id
_citation_author_name
primary 'Nowotny, H.'
primary 'Henglein, E.'
_cell_length_a 6.94
_cell_length_b 6.94
_cell_length_c 7.135
_cell_angle_alpha 90.
_cell_angle_beta 90.
_cell_angle_gamma 120.
_cell_volume 297.61
_cell_formula_units_Z 6
_space_group_name_H-M_alt 'P -3 c 1'
_space_group_IT_number 165
loop_
_space_group_symop_id
_space_group_symop_operation_xyz
1 'x-y, -y, -z+1/2'
2 '-x, -x+y, -z+1/2'
3 'y, x, -z+1/2'
4 'x-y, x, -z'
5 'y, -x+y, -z'
6 '-x, -y, -z'
7 '-x+y, y, z+1/2'
8 'x, x-y, z+1/2'
9 '-y, -x, z+1/2'
10 '-x+y, -x, z'
11 '-y, x-y, z'
12 'x, y, z'
loop_
_atom_type_symbol
_atom_type_oxidation_number
Cu0+ 0
P0+ 0
loop_
_atom_site_label
_atom_site_type_symbol
_atom_site_symmetry_multiplicity
_atom_site_Wyckoff_symbol
_atom_site_fract_x
_atom_site_fract_y
_atom_site_fract_z
_atom_site_B_iso_or_equiv
_atom_site_occupancy
Cu1 Cu0+ 2 b 0 0 0 . 1.
Cu2 Cu0+ 4 d 0.3333 0.6667 0.15 . 1.
Cu3 Cu0+ 12 g 0.68 0.07 0.08 . 1.
P1 P0+ 6 f 0.33 0 0.25 . 1.
#End of TTdata_628629-ICSD

File: src/nomad_analysis/example_uploads/auto_xrd/All_CIFs/AllCuxPX_CollCode653601.cif

#(C) 2024 by FIZ Karlsruhe - Leibniz Institute for Information Infrastructure.  All rights reserved.
data_653601-ICSD
_database_code_ICSD 653601
_audit_creation_date 2008-07-07
_audit_update_record 2017-08-01
_chemical_name_common 'Copper phosphide (1/2)'
_chemical_formula_structural 'Cu P2'
_chemical_formula_sum 'Cu1 P2'
_chemical_name_structure_type CuP2
_exptl_crystal_density_diffrn 4.3
_citation_title

;
The crystal structures of Cu P2 and Ag P2 with some phase analytical data of
the Cu-P and Ag-P systems
;
loop_
_citation_id
_citation_journal_full
_citation_year
_citation_journal_volume
_citation_page_first
_citation_page_last
_citation_journal_id_ASTM
primary 'Acta Chemica Scandinavica ' 1965 19 229 241 ACSAA4
loop_
_citation_author_citation_id
_citation_author_name
primary 'Olofsson, Olle'
_cell_length_a 5.802(5)
_cell_length_b 4.807(5)
_cell_length_c 7.525(5)
_cell_angle_alpha 90.
_cell_angle_beta 112.68(5)
_cell_angle_gamma 90.
_cell_volume 193.64
_cell_formula_units_Z 4
_space_group_name_H-M_alt 'P 1 21/c 1'
_space_group_IT_number 14
loop_
_space_group_symop_id
_space_group_symop_operation_xyz
1 'x, -y+1/2, z+1/2'
2 '-x, -y, -z'
3 '-x, y+1/2, -z+1/2'
4 'x, y, z'
loop_
_atom_type_symbol
_atom_type_oxidation_number
Cu0+ 0
P0+ 0
loop_
_atom_site_label
_atom_site_type_symbol
_atom_site_symmetry_multiplicity
_atom_site_Wyckoff_symbol
_atom_site_fract_x
_atom_site_fract_y
_atom_site_fract_z
_atom_site_B_iso_or_equiv
_atom_site_occupancy
Cu1 Cu0+ 4 e 0.1435(3) 0.4605(4) 0.4158(2) 0.52(2) 1
P1 P0+ 4 e 0.2493(5) 0.7788(7) 0.6989(4) 0.18(3) 1
P2 P0+ 4 e 0.4066(5) 0.1147(7) 0.5805(4) 0.13(3) 1
#End of TTdata_653601-ICSD
